Repository: qmep-chyi/whh_model_fitting

# WHH model fitting
> English and some code revised/refactored by Claude Opus 4.8 (2026).  

***Dirty Limit Only***  
To fit the WHH model[1] to the data taken at [QMEP Lab, ChangWon National University, Korea](https://sites.google.com/gs.cwnu.ac.kr/qmep), I implemented and tested it on Kim et al.'s. data.  
   
***Figure from [whh_model.ipynb](whh_model.ipynb)***  
Data points digitized from Figure S9 and Table S1 of Kim et al. (2025) [2]

## Equation
The WHH model describes $H_{c2}-T$ relation of conventional, type-II superconductors.  
Using Kim et al. (2025)'s equation on page 6 with a correction.[2]  

$$\ln\frac{1}{t}=\sum^\infty_{\nu=-\infty}\left(\frac{1}{|2\nu+1|}-\left[|2\nu+1|+\frac{\bar{h}}{t}+\frac{(\frac{\alpha\bar{h}}{t})^2}{|2\nu+1|+\frac{\bar{h}+\lambda_{SO}}{t}}\right]^{-1}\right)$$

 where $\bar{h} = (4/\pi^2)[H_{c2}/(T_c\cdot|dH_{c2}(T)/dT|_{T_c})]$ and $t=T/T_c$.

### Polygamma closed form
I used the digamma $\Psi$ and trigamma $\Psi^{(1)}$ functions for the summation.  

$$\textrm{RHS} = \left(\frac{1}{2}+\frac{\lambda_{SO}}{4tq}\right)\Psi\left(\frac{1-q}{2}+\frac{\bar{h}+\lambda_{SO}/2}{2t}\right)+\left(\frac{1}{2}-\frac{\lambda_{SO}}{4tq}\right)\Psi\left(\frac{1+q}{2}+\frac{\bar{h}+\lambda_{SO}/2}{2t}\right)-\Psi(\frac{1}{2})$$

where $q = \frac{\sqrt{\lambda_{SO}^2/4-\left(\alpha \bar{h}\right)^2}}{t}$.  
On the seam ($\lambda_{SO} \sim 2\alpha \bar{h}$):  

$$\textrm{RHS on seam} = \Psi\left(\frac{1}{2}+\frac{\bar{h}+\lambda_{SO}/2}{2t}\right)-\Psi\left(\frac{1}{2}\right)-\frac{\lambda_{SO}}{4t}\Psi^{(1)}\left(\frac{1}{2}+\frac{\bar{h}+\lambda_{SO}/2}{2t}\right)$$

## Module and notebooks
* [whh_model.ipynb](whh_model.ipynb)
    * Description of the 'polygamma closed form'
    * Preview the curves
    * Example fit to Kim et al. (2025) data
* [series_consistency.ipynb](series_consistency.ipynb)
    * Comparison with `mpmath.nsum`
    * For the summation of the series, I first tried `mpmath.nsum`. With argument `method='r+s+e'`, it was accurate but too slow. So, I implemented this polygamma closed form.
* [whh.py](whh.py)
    * Implemented the `WHHModel` class for fitting and curve plotting.

## Usage
***Curve Plot***  
```python
import numpy as np
import matplotlib.pyplot as plt

from whh import WHHModel

# values from Mayoh et al. (2017) [3]
slope=2.44
t_c=6.75
alpha=1.31
l_so=18

# initialize models
m = WHHModel(slope=slope, t_c=t_c, alpha=alpha, l_so=l_so)
m_orbital = WHHModel(slope=slope, t_c=t_c, alpha=0, l_so=0) # orbital limit at zero T
m_l0 = WHHModel(slope=slope, t_c=t_c, alpha=alpha, l_so=0) # without spin-orbit scattering

# model using `mpmath.nsum` (method='r+s+e')

# m_nsum = WHHModel(slope=slope, t_c=t_c, alpha=alpha, l_so=l_so, summation='mpmath_nsum')

# temperature from 0.01Tc to 0.99Tc.
n=99
t_grid = np.linspace(0.01, 0.99, n)

# curve with reference lines including mpmath.nsum
_, h = m.curve(t_grid, return_reduced=False)
_, h_orb = m_orbital.curve(t_grid, return_reduced=False)
_, h_l0 = m_l0.curve(t_grid, return_reduced=False)

# (mpmath:nsum) _, h_nsum = m_nsum.curve(t_grid, return_reduced=False) # >100 times slower

plt.plot(t_grid*t_c, h, label=f"α:{alpha}, l_so:{l_so}")
plt.plot(t_grid*t_c, h_orb, 'c--', label="orbital limit", linewidth=3, alpha=0.3)
plt.plot(t_grid*t_c, h_l0, 'm--', label="Maki parameter only", linewidth=3, alpha=0.3)

# (mpmath:nsum) plt.plot(t_grid*t_c, h_nsum, 'g--', label="mpmath_nsum", linewidth=3, alpha=0.3)
plt.legend()
plt.show()
```
***Fitting***
```python
import numpy as np
from scipy.optimize import least_squares
import pandas as pd

from whh import WHHModel

# kim et al. (2025) figure S9, Table S1 data
data_df = pd.read_csv("kim_data.csv")
meta_df = pd.read_csv("kim_meta.csv", index_col='exp_name')
experiments = meta_df.index.tolist()
data_df=data_df.rename(columns={'T(K)':'T','Hc2(T)':'field'})

fit = ["alpha", "l_so"] # parameters to fit
fixed = ['slope', 't_c']
misc_from_csv = ['h_orb',]

# series summation by polygamma function (new default)
results=[]

for ei in experiments:
    measured_df = data_df[data_df['exp_name']==ei]
    T_obs = measured_df['T'] # temperature
    h_obs = measured_df['field'] # field
    fixed_params = meta_df[fixed].loc[ei].to_dict()
    misc_params = meta_df[misc_from_csv].loc[ei].to_dict()
    
    model = WHHModel(**fixed_params)
    resid, x0 = model.make_residual(T_obs, h_obs, fit=fit)
    
    res=least_squares(resid, x0, bounds=((0, 0), (5, 100)), xtol=1e-12, gtol=1e-12)
    results.append(dict(
        exp_id=ei,
        alpha = res.x[0],
        l_so = res.x[1],
        cost = res.cost,
        status = res.status,
        **misc_params,
        **fixed_params
        ))
pg_df = pd.DataFrame.from_dict(results)
pg_df
```

|exp_id|alpha|l_so|cost|status|h_orb|slope|t_c|
|---|----|----|----|----|----|---|---|
|TS1|0.767779|1.337883e-01|0.001097|2|5.22|-1.4|5.4|
|TS2|0.578303|4.110000e-20|0.000290|2|5.31|-1.4|5.5|
|TS3|0.582207|2.523624e-15|0.000894|2|4.94|-1.4|5.1|

File: kim_data.csv
exp_name,T(K),Hc2(T),Hc2_error
TS1,0.37165,4.33058,
TS1,0.47988,4.33058,
TS1,0.58812,4.28378,
TS1,0.72281,4.26038,
TS1,0.92244,4.21358,
TS1,1.33854,4.05813,
TS1,1.99035,3.72717,
TS1,2.49785,3.25914,
TS1,2.99813,2.79446,
TS1,3.48879,2.25623,26.01694
TS1,3.98907,1.72302,21.03
TS1,4.49898,0.95245,22.336
TS1,4.98964,0.44431,19.88013
TS2,1.18942,4.31888,
TS2,1.5983,4.13836,
TS2,2.49785,3.51321,
TS2,2.98851,3.10703,
TS2,3.78944,2.14591,7.82813
TS2,3.99869,1.92026,7.2142
TS2,4.29934,1.58428,6.792265
TS2,4.69861,1.03937,5.60287
TS2,4.98964,0.58806,4.75847
TS3,1.19663,3.88429,
TS3,1.58868,3.79068,
TS3,2.48101,3.20565,
TS3,2.99813,2.69083,
TS3,3.79906,1.74642,7.712865
TS3,3.99869,1.46226,9.476535
TS3,4.28972,1.12629,8.44207
TS3,4.69861,0.50615,8.82613
TS3,4.99926,0.17018,1.53225
TS4,1.20625,3.94279,
TS4,1.5983,3.61183,
TS4,2.49785,2.98,
TS4,2.99813,2.42338,
TS4,3.80628,1.49736,10.17
TS4,3.99869,1.21822,9.0964
TS4,4.30656,0.87723,8.901065
TS4,4.70582,0.21197,9.362
TS4,4.99926,0.01473,3.6852
